Repository: USNavalResearchLaboratory/corrosion-modeling-applications

# Corrosion Modeling Applications
Serves as a repository for multiple applications related to corrosion modeling.

## 1. EIS Data Analysis
This project (found in the eis-analysis folder) was developed to facilitate the analysis of electrochemical impedance spectroscopy (EIS) data obtained from potentiostatic EIS experiments.
**Note:** The code has not been tested to determine if it works with galvanostatic EIS data.
The main function depends on files contained in the following sub-directories:
*	"Circuit Element Models"
*	"Equivalent Circuit Models"
*	"Fitting Algorithms"

Data files are expected to be found in a "Data" directory. Fit results are stored in a "Fit" directory.
All functions and classes are written in MATLAB®.

### Main Function
This function serves as the entry point for the project to analyze and fit EIS data. It can be customized depending on the physical system the EIS data was collected from, but it needs to perform the following actions:

*	Clear the command window, all figures, and all variables from the workspce.
*	Add the paths to the sub-directories containing the functions for the equivalent circuit impedance calculations and other supporting classes.
*	Create a cell array of data filenames
*	Iterate through the filenames to extract the impedance data.
*	Instantiate an instance of the eisFitController class for each datafile, pass the data to the constructor as well as the equivalent circuit type, and initial guess of the fit parameter values

Definitions for the variables in the Main function are provided below:

*	datafilenames = cell arrray containinng filenames of the raw Gamry data files
*	selectedEquivalentCircuit = character vector specifying the equivalent circuit to be used to fit the data. Available circuits are listed in the following sub-section
*	vectorOfInitialParameterEstimates = array of values for the initial parameter estimates
*	legendString = character array of the descriptions of the data to be plotted on the output plots

Available Equivalent Circuits:
Use Table 1 to specify the equivalent circuit impedance function to use in the fitting routine.  In the provided code example, it can be seen that ‘ModifiedRandles’ was the circuit that was selected.

Table 1. Available equivalent circuit impedance functions for fitting to EIS data.  The 2nd column lists the value for the selectedEquivalentCircuit class instance that is created for each datafile.  The 3rd column lists the number of initial parameter values that must be passed to the fitting function.

|Circuit Name|Name to pass to the EISFitController Instance|Number of fit parameters needed in vector|
|---|---|---|
Undamaged Coating|UndamagedCoating|3|
|Modified Undamaged Coating|ModifiedUndamagedCoating|4|
|Randles|Randles|5|
|Modified Randles|ModifiedRandles|6|
|Nested Randles Coating Defect|NestedRandlesCoatingDefect|5|
|Rapid Electrochemical Assessment of Paint (REAP)|REAP|6|
|Modified REAP|ModifiedREAP|7|

Examples of the output text with the fit parameter values and a Bode plot of the EIS data and fit are shown in Figure 1a and Figure 1b, respectively.

|a|b|
|---|---|
|![Figure1a](readme_assets/eis_readme_assets/Figure2Readme.png)|![Figure1b](readme_assets/eis_readme_assets/Figure3readme.png)|

Figure 1. a. Example output from the fitting routine. b.Bode plot of the impedance modulus vs potential oscillation frequency and the phase of the response vs the potential oscillation frequency.  Open symbols indicate data, the line indicates the fit.

#### eisFitController

This function calls the specified equivalent circuit model that will fit the data and passes the initial parameter set estimate to the fitting function. It also establishes the constratint limts on the fit parameters for the simplex algorithm and calls the fitting function. Lastly, it stores the results of the fit in output files. Fit parameter values are output to the command window.

_Function inputs_

* T = instance of eisdata class
* fType = name of the equivalent circuit model to be used to analyze the data
* beta0 = array of values for the initial guess for the fit
* fitDirectory = directory where fit results are stored
* legendForPlotString = string of descriptions for the data on the plot

_Function outputs_

* Files with fit values and list of fit parameters to the command window

## 2. Polarization Curve Modeling
Polarization curves can be obtained across a range of temperatures, concentrations, pH values, and electrolyte flow velocities. Note, though, that the simplified nature of the polarization curves obtained from this modeling approach arises becuase these are intended to serve as boundary conditions for FEM of complex parts and components exposed to corrosive environments. The BCs on the electrode surfaces in those calculations are restricted to single-valued functions. Thus, observed polarization behavior that results in active-passive transitions, for example, will not be captured by these models.

File: SeawaterPotentialData.xml
<?xml version="1.0" encoding="UTF-8" standalone="no" ?>
<Root>
  <Data>
    <Name>Magnesium</Name>
    <PotentialValue>-1.64</PotentialValue>
    <ActivityCategory>A</ActivityCategory>
  </Data>
  <Data>
    <Name>Zinc</Name>
    <PotentialValue>-1.03</PotentialValue>
    <ActivityCategory>B</ActivityCategory>
  </Data>
  <Data>
    <Name>Beryllium</Name>
    <PotentialValue>-0.96</PotentialValue>
    <ActivityCategory>C</ActivityCategory>
  </Data>
  <Data>
    <Name>AA 3003-H</Name>
    <PotentialValue>-0.79</PotentialValue>
    <ActivityCategory>D</ActivityCategory>
  </Data>
  <Data>
    <Name>AA 6061-T</Name>
    <PotentialValue>-0.76</PotentialValue>
    <ActivityCategory>E</ActivityCategory>
  </Data>
  <Data>
    <Name>Cadmium</Name>
    <PotentialValue>-0.69</PotentialValue>
    <ActivityCategory>C</ActivityCategory>
  </Data>
  <Data>
    <Name>Carbon Steel</Name>
    <PotentialValue>-0.61</PotentialValue>
    <ActivityCategory>F</ActivityCategory>
  </Data>
  <Data>
    <Name>Cast Iron</Name>
    <PotentialValue>-0.61</PotentialValue>
    <ActivityCategory>G</ActivityCategory>
  </Data>
  <Data>
    <Name>High-Strength,Low-Alloy Steel (HSLA)</Name>
    <PotentialValue>-0.60</PotentialValue>
    <ActivityCategory>F</ActivityCategory>
  </Data>
  <Data>
    <Name>Stainless Steel, Type 430, active</Name>
    <PotentialValue>-0.57</PotentialValue>
    <ActivityCategory>I</ActivityCategory>
  </Data>
  <Data>
    <Name>Stainless Steel, Type 304, active</Name>
    <PotentialValue>-0.53</PotentialValue>
    <ActivityCategory>K</ActivityCategory>
  </Data>
  <Data>
    <Name>Stainless Steel, Type 410, active</Name>
    <PotentialValue>-0.52</PotentialValue>
    <ActivityCategory>I</ActivityCategory>
  </Data>
  <Data>
    <Name>Austenitic Cast Iron</Name>
    <PotentialValue>-0.48</PotentialValue>
    <ActivityCategory>G</ActivityCategory>
  </Data>
  <Data>
    <Name>Copper Alloy 464 (Naval Rolled Brass)</Name>
    <PotentialValue>-0.40</PotentialValue>
    <ActivityCategory>L</ActivityCategory>
  </Data>
  <Data>
    <Name>Copper Alloy 954 (Aluminum Bronze)</Name>
    <PotentialValue>-0.36</PotentialValue>
    <ActivityCategory>M</ActivityCategory>
  </Data>
  <Data>
    <Name>Copper</Name>
    <PotentialValue>-0.36</PotentialValue>
    <ActivityCategory>O</ActivityCategory>
  </Data>
  <Data>
    <Name>Copper Alloy 230 (Red Brass)</Name>
    <PotentialValue>-0.36</PotentialValue>
    <ActivityCategory>N</ActivityCategory>
  </Data>
  <Data>
    <Name>Tin</Name>
    <PotentialValue>-0.325</PotentialValue>
    <ActivityCategory>H</ActivityCategory>
  </Data>
  <Data>
    <Name>Pb-Sn Solder (50/50)</Name>
    <PotentialValue>-0.309</PotentialValue>
    <ActivityCategory>H</ActivityCategory>
  </Data>
  <Data>
    <Name>Copper Alloy 903 (Bronze, Navy G)</Name>
    <PotentialValue>-0.31</PotentialValue>
  </Data>
  <Data>
    <Name>Copper Alloy 442 (Admiralty Brass)</Name>
    <PotentialValue>-0.29</PotentialValue>
    <ActivityCategory>N</ActivityCategory>
  </Data>
  <Data>
    <Name>Copper Alloy 863 (Manganese Bronze)</Name>
    <PotentialValue>-0.29</PotentialValue>
    <ActivityCategory>M</ActivityCategory>
  </Data>
  <Data>
    <Name>Copper Alloy 706 (90-10 Cu-Ni)</Name>
    <PotentialValue>-0.28</PotentialValue>
    <ActivityCategory>O</ActivityCategory>
  </Data>
  <Data>
    <Name>Copper Alloy 710 (80-20 Cu-Ni)</Name>
    <PotentialValue>-0.27</PotentialValue>
    <ActivityCategory>O</ActivityCategory>
  </Data>
  <Data>
    <Name>Copper Alloy 655 (Silicon Bronze)</Name>
    <PotentialValue>-0.27</PotentialValue>
    <ActivityCategory>N</ActivityCategory>
  </Data>
  <Data>
    <Name>Copper Alloy 770 (Nickel Silver)</Name>
    <PotentialValue>-0.27</PotentialValue>
    <ActivityCategory>O</ActivityCategory>
  </Data>
  <Data>
    <Name>Copper Alloy 715 (70-30 Cu-Ni)</Name>
    <PotentialValue>-0.25</PotentialValue>
    <ActivityCategory>O</ActivityCategory>
  </Data>
  <Data>
    <Name>Copper Alloy 922 (Bronze, Navy M)</Name>
    <PotentialValue>-0.23</PotentialValue>
    <ActivityCategory>N</ActivityCategory>
  </Data>
  <Data>
    <Name>Stainless Steel, Type 430, passive</Name>
    <PotentialValue>-0.22</PotentialValue>
    <ActivityCategory>I</ActivityCategory>
  </Data>
  <Data>
    <Name>Lead</Name>
    <PotentialValue>-0.22</PotentialValue>
    <ActivityCategory>G</ActivityCategory>
  </Data>
  <Data>
    <Name>Copper Alloy 630 (Nickel Aluminum Bronze)</Name>
    <PotentialValue>-0.19</PotentialValue>
    <ActivityCategory>M</ActivityCategory>
  </Data>
  <Data>
    <Name>Nickel Alloy 200</Name>
    <PotentialValue>-0.15</PotentialValue>
    <ActivityCategory>P</ActivityCategory>
  </Data>
  <Data>
    <Name>Titanium (Compressed powder)</Name>
    <PotentialValue>-0.15</PotentialValue>
    <ActivityCategory>Q</ActivityCategory>
  </Data>
  <Data>
    <Name>Copper Alloy 976 (Nickel Silver Bronze)</Name>
    <PotentialValue>-0.14</PotentialValue>
    <ActivityCategory>O</ActivityCategory>
  </Data>
  <Data>
    <Name>Silver</Name>
    <PotentialValue>-0.13</PotentialValue>
    <ActivityCategory>R</ActivityCategory>
  </Data>
  <Data>
    <Name>Nickel Alloy 600 (Ni-Cr)</Name>
    <PotentialValue>-0.12</PotentialValue>
    <ActivityCategory>P</ActivityCategory>
  </Data>
  <Data>
    <Name>Titanium (Solid)</Name>
    <PotentialValue>-0.10</PotentialValue>
    <ActivityCategory>Q</ActivityCategory>
  </Data>
  <Data>
    <Name>Stainless Steel, Type 304, passive</Name>
    <PotentialValue>-0.08</PotentialValue>
    <ActivityCategory>K</ActivityCategory>
  </Data>
  <Data>
    <Name>Nickel Alloy 500 (Monel K500)</Name>
    <PotentialValue>-0.08</PotentialValue>
    <ActivityCategory>O</ActivityCategory>
  </Data>
  <Data>
    <Name>Nickel Alloy 400 (Monel 400)</Name>
    <PotentialValue>-0.08</PotentialValue>
    <ActivityCategory>O</ActivityCategory>
  </Data>
  <Data>
    <Name>Nickel Alloy 276 (Hastelloy C)</Name>
    <PotentialValue>-0.08</PotentialValue>
    <ActivityCategory>P</ActivityCategory>
  </Data>
  <Data>
    <Name>Stainless Steel, Type 316, passive</Name>
    <PotentialValue>-0.05</PotentialValue>
    <ActivityCategory>K</ActivityCategory>
  </Data>
  <Data>
    <Name>Nickel Alloy 20 (Carpenter 20)</Name>
    <PotentialValue>-0.04</PotentialValue>
    <ActivityCategory>P</ActivityCategory>
  </Data>
  <Data>
    <Name>Nickel Alloy 825 (Incoloy 825)</Name>
    <PotentialValue>-0.04</PotentialValue>
    <ActivityCategory>P</ActivityCategory>
  </Data>
  <Data>
    <Name>Zirconium</Name>
    <PotentialValue>-0.04</PotentialValue>
    <ActivityCategory>Q</ActivityCategory>
  </Data>
  <Data>
    <Name>Gold</Name>
    <PotentialValue>0.14</PotentialValue>
    <ActivityCategory>S</ActivityCategory>
  </Data>
  <Data>
    <Name>Platinum</Name>
    <PotentialValue>0.15</PotentialValue>
    <ActivityCategory>S</ActivityCategory>
  </Data>
  <Data>
    <Name>Graphite</Name>
    <PotentialValue>0.25</PotentialValue>
    <ActivityCategory>T</ActivityCategory>
  </Data>
</Root>
